Repository: ciuccislab/fGP-DRT

# Project

## fGP-DRT: finite Gaussian Process Distribution of Relaxation Times

This repository contains some of the source code used for the paper titled *The Probabilistic Deconvolution of the Distribution of Relaxation Times with Finite Gaussian Processes*. Electrochimica Acta, 413, 140119. https://doi.org/10.1016/j.electacta.2022.140119. The article is available online at [Link](https://doi.org/10.1016/j.electacta.2022.140119) and in the [docs](docs) folder.

# Introduction
Electrochemical impedance spectroscopy (EIS) is a tool widely used to study the properties of electrochemical systems. The distribution of relaxation times (DRT) is a widely used approach, in electrochemistry, biology and material science, for the analysis of electrochemical impedance 
spectroscopy (EIS) data [1]. Deconvolving the DRT from EIS data is quite challenging because an ill-posed problem needs to be solved [2-5]. Several approaches such as ridge regression, ridge and lasso regression, Bayessian and hierarchical Bayesian, Hilbert transform and Gaussian process methods have been used [2-7]. Gaussian processes can be used to regress EIS data, quantify uncertainty, and deconvolve the DRT. However, previously developed DRT models based on Gaussian processes do not constrain the DRT to be non-negative and can only use the imaginary part of EIS spectra [8,9]. Therefore, we overcome both issues by using a finite Gaussian process approximation to develop a new framework called the finite Gaussian process distribution of relaxation times (fGP-DRT) [10]. The analysis on artificial EIS data shows that the fGP-DRT method consistently recovers exact DRT from noise-corrupted EIS spectra while accurately regressing experimental data. Furthermore, the fGP-DRT framework is used as a machine learning tool to provide probabilistic estimates of the impedance at unmeasured frequencies. The method is further validated against experimental data from fuel cells and batteries. In short, this work develops a novel probabilistic approach for the analysis of EIS data based on Gaussian process, opening a new stream of research for the deconvolution of DRT.

# Tutorials
1. **ex1_single ZARC Model.ipynb**: this notebook gives detail procedure of how to recover the DRT from the impedance generated using a single ZARC model consisting of a resistance placed in parallel to a constant phase element (CPE) The frequency range is from 1E-4 Hz to 1E4 Hz with 10 points per decade (ppd).
2. **ex2_double ZARC Model.ipynb** : this notebook demonstrates how the fGP-DRT can capture overlapping timescales with two ZARC models arranged in series. The frequency range is from 1E-4 Hz to 1E4 Hz with 10 ppd.
3. **ex3_single_ZARC_plus_an_inductor.pynb** : this notebook adds an inductor to the model used in "**example1_single ZARC Model.ipynb**"
4. **ex4_BLF_pO2_60percent_Temp_500_C.ipynb** : this notebook displays the DRT analysis of the BLF impedance spectra from fuel cell. The real experimental EIS data is read from a csv file, the DRT is predicted by the fGP-DRT model, the complete impedance is, therefore, recovered and compared with the equivalent circuit model (ECM) consisting of two ZARCs
5. **ex5_SCFN_3percent_H2O_Temp_500_C.ipynb** : this notebook shows the DRT analysis of the SCFN impedance spectra from real experiment. Also the real EIS data is read from a csv file, the DRT is predicted by the fGP-DRT model, the real and imaginary components of the impedance are recovered and compared with the 2ZARCs ECM.

# Citation

```
@article{maradesa2022probabilistic,
  title={The Probabilistic Deconvolution of the Distribution of Relaxation Times with Finite Gaussian Processes},
  author={Maradesa, Adeleke and Py, Baptiste and Quattrocchi, Emanuele and Ciucci, Francesco},
  journal={Electrochimica Acta},
  pages={140119},
  year={2022},
  publisher={Elsevier}
}

```

# References
[1] Ciucci, F. (2018). Modeling electrochemical impedance spectroscopy. Current Opinion in Electrochemistry.132-139. https://doi.org/10.1016/j.coelec.2018.12.003. 

[2] Wan, T. H., Saccoccio, M., Chen, C., & Ciucci, F. (2015). Influence of the discretization methods on the distribution of relaxation times deconvolution: implementing radial basis functions with DRTtools. Electrochimica Acta, 184, 483-499. https://doi.org/10.1016/j.electacta.2015.09.097.

[3] Saccoccio, M., Wan, T. H., Chen, C., & Ciucci, F. (2014). Optimal regularization in distribution of relaxation times applied to electrochemical impedance spectroscopy: ridge and lasso regression methods-a theoretical and experimental study. Electrochimica Acta, 147, 470-482. https://doi.org/10.1016/j.electacta.2014.09.058.

[4] Ciucci, F., & Chen, C. (2015). Analysis of electrochemical impedance spectroscopy data using the distribution of relaxation times: A Bayesian and hierarchical Bayesian approach. Electrochimica Acta, 167, 439-454. https://doi.org/10.1016/j.electacta.2015.03.123.

[5] Effat, M. B., & Ciucci, F. (2017).

File: exp_data/BLF+A_pO2_60%_T500.csv
freq/Hz,Re(Z)/Ohm*cm^2,Im(Z)/Ohm*cm^2
1.00E+06,-2.30E-01,4.52E-01
8.57E+05,-5.31E-01,1.71E+00
7.34E+05,-8.27E+00,9.50E+00
6.29E+05,1.21E+00,1.20E+00
5.38E+05,3.98E+00,7.96E-01
4.61E+05,4.17E+00,5.69E-01
3.95E+05,4.27E+00,3.08E-01
3.38E+05,4.45E+00,1.03E-01
2.90E+05,4.54E+00,-1.08E-01
2.48E+05,4.60E+00,-2.25E-01
2.13E+05,4.70E+00,-3.50E-01
1.82E+05,4.80E+00,-4.16E-01
1.56E+05,4.90E+00,-4.79E-01
1.34E+05,5.00E+00,-5.21E-01
1.15E+05,5.09E+00,-5.38E-01
9.81E+04,5.18E+00,-5.42E-01
8.40E+04,5.28E+00,-5.31E-01
7.20E+04,5.36E+00,-5.11E-01
6.16E+04,5.42E+00,-4.76E-01
5.28E+04,5.48E+00,-4.46E-01
4.52E+04,5.54E+00,-4.14E-01
3.87E+04,5.58E+00,-3.75E-01
3.32E+04,5.61E+00,-3.45E-01
2.84E+04,5.64E+00,-3.09E-01
2.44E+04,5.67E+00,-2.79E-01
2.09E+04,5.69E+00,-2.49E-01
1.79E+04,5.71E+00,-2.18E-01
1.53E+04,5.72E+00,-1.96E-01
1.31E+04,5.73E+00,-1.78E-01
1.12E+04,5.74E+00,-1.57E-01
9.62E+03,5.75E+00,-1.43E-01
8.24E+03,5.76E+00,-1.31E-01
7.06E+03,5.76E+00,-1.14E-01
6.05E+03,5.77E+00,-1.06E-01
5.29E+03,5.77E+00,-9.50E-02
4.44E+03,5.78E+00,-8.86E-02
3.80E+03,5.78E+00,-8.14E-02
3.26E+03,5.79E+00,-7.34E-02
2.79E+03,5.79E+00,-7.25E-02
2.39E+03,5.79E+00,-6.73E-02
2.05E+03,5.80E+00,-6.74E-02
1.75E+03,5.80E+00,-6.33E-02
1.50E+03,5.80E+00,-5.83E-02
1.29E+03,5.81E+00,-6.27E-02
1.10E+03,5.81E+00,-6.18E-02
9.44E+02,5.82E+00,-6.17E-02
8.08E+02,5.82E+00,-5.94E-02
6.92E+02,5.83E+00,-6.43E-02
5.93E+02,5.83E+00,-6.99E-02
5.08E+02,5.83E+00,-6.68E-02
4.35E+02,5.84E+00,-7.44E-02
3.73E+02,5.84E+00,-7.62E-02
3.19E+02,5.85E+00,-8.06E-02
2.73E+02,5.85E+00,-8.50E-02
2.34E+02,5.86E+00,-9.22E-02
2.01E+02,5.87E+00,-9.74E-02
1.72E+02,5.88E+00,-1.06E-01
1.47E+02,5.88E+00,-1.13E-01
1.26E+02,5.89E+00,-1.28E-01
1.08E+02,5.90E+00,-1.34E-01
9.25E+01,5.91E+00,-1.41E-01
7.93E+01,5.93E+00,-1.52E-01
6.79E+01,5.94E+00,-1.63E-01
5.82E+01,5.96E+00,-1.80E-01
4.98E+01,5.97E+00,-1.92E-01
4.27E+01,5.99E+00,-2.06E-01
3.66E+01,6.01E+00,-2.14E-01
3.13E+01,6.02E+00,-2.34E-01
2.68E+01,6.05E+00,-2.50E-01
2.30E+01,6.06E+00,-2.65E-01
1.97E+01,6.09E+00,-2.77E-01
1.69E+01,6.11E+00,-3.00E-01
1.44E+01,6.14E+00,-3.19E-01
1.24E+01,6.17E+00,-3.46E-01
1.06E+01,6.20E+00,-3.64E-01
9.08E+00,6.23E+00,-3.90E-01
7.78E+00,6.26E+00,-4.15E-01
6.67E+00,6.30E+00,-4.49E-01
5.70E+00,6.34E+00,-4.76E-01
4.89E+00,6.36E+00,-5.14E-01
4.18E+00,6.41E+00,-5.44E-01
3.58E+00,6.46E+00,-5.98E-01
3.07E+00,6.49E+00,-6.41E-01
2.63E+00,6.55E+00,-6.84E-01
2.26E+00,6.61E+00,-7.53E-01
1.93E+00,6.66E+00,-8.19E-01
1.66E+00,6.73E+00,-8.72E-01
1.42E+00,6.82E+00,-9.49E-01
1.21E+00,6.90E+00,-1.05E+00
1.04E+00,6.98E+00,-1.13E+00
8.90E-01,7.08E+00,-1.21E+00
7.62E-01,7.22E+00,-1.30E+00
6.53E-01,7.36E+00,-1.42E+00
5.60E-01,7.49E+00,-1.53E+00
4.79E-01,7.65E+00,-1.60E+00
4.11E-01,7.86E+00,-1.69E+00
3.52E-01,8.08E+00,-1.80E+00
3.01E-01,8.29E+00,-1.89E+00
2.58E-01,8.53E+00,-1.93E+00
2.21E-01,8.80E+00,-1.95E+00
1.89E-01,9.08E+00,-1.96E+00
1.62E-01,9.33E+00,-1.96E+00
1.39E-01,9.59E+00,-1.90E+00
1.19E-01,9.83E+00,-1.82E+00
1.02E-01,1.01E+01,-1.72E+00
8.73E-02,1.03E+01,-1.61E+00
7.48E-02,1.04E+01,-1.49E+00
6.41E-02,1.06E+01,-1.36E+00
5.49E-02,1.07E+01,-1.23E+00
4.70E-02,1.08E+01,-1.11E+00
4.02E-02,1.09E+01,-9.88E-01
3.45E-02,1.10E+01,-8.81E-01
2.96E-02,1.10E+01,-7.81E-01
2.53E-02,1.11E+01,-6.88E-01
2.17E-02,1.11E+01,-6.07E-01
1.86E-02,1.12E+01,-5.39E-01
1.59E-02,1.12E+01,-4.76E-01
1.36E-02,1.12E+01,-4.17E-01
1.17E-02,1.13E+01,-3.69E-01
1.00E-02,1.13E+01,-3.25E-01

File: exp_data/BLF+A_pO2_60%_T550.csv
freq/Hz,Re(Z)/Ohm*cm^2,Im(Z)/Ohm*cm^2
1.00E+05,2.73E+00,4.53E-02
8.57E+04,2.74E+00,2.82E-02
7.35E+04,2.75E+00,1.49E-02
6.30E+04,2.76E+00,9.31E-03
5.40E+04,2.76E+00,3.92E-03
4.62E+04,2.77E+00,2.49E-03
3.96E+04,2.78E+00,-3.37E-03
3.40E+04,2.78E+00,-7.73E-03
2.91E+04,2.78E+00,-7.13E-03
2.49E+04,2.79E+00,-9.71E-03
2.14E+04,2.79E+00,-1.00E-02
1.83E+04,2.79E+00,-1.21E-02
1.57E+04,2.79E+00,-1.22E-02
1.35E+04,2.79E+00,-1.20E-02
1.15E+04,2.80E+00,-1.50E-02
9.89E+03,2.80E+00,-1.40E-02
8.54E+03,2.80E+00,-1.43E-02
7.27E+03,2.80E+00,-1.45E-02
6.23E+03,2.80E+00,-1.56E-02
5.39E+03,2.80E+00,-1.62E-02
4.57E+03,2.80E+00,-1.69E-02
3.92E+03,2.80E+00,-1.72E-02
3.36E+03,2.81E+00,-1.75E-02
2.88E+03,2.81E+00,-1.90E-02
2.47E+03,2.81E+00,-1.95E-02
2.12E+03,2.81E+00,-1.96E-02
1.81E+03,2.81E+00,-2.12E-02
1.55E+03,2.81E+00,-2.37E-02
1.33E+03,2.82E+00,-2.49E-02
1.14E+03,2.82E+00,-2.75E-02
9.78E+02,2.82E+00,-2.88E-02
8.38E+02,2.82E+00,-3.12E-02
7.18E+02,2.83E+00,-3.37E-02
6.16E+02,2.83E+00,-3.61E-02
5.27E+02,2.83E+00,-3.97E-02
4.52E+02,2.83E+00,-4.23E-02
3.88E+02,2.84E+00,-4.67E-02
3.32E+02,2.84E+00,-5.02E-02
2.85E+02,2.85E+00,-5.27E-02
2.44E+02,2.85E+00,-5.72E-02
2.09E+02,2.85E+00,-6.11E-02
1.79E+02,2.86E+00,-6.72E-02
1.54E+02,2.86E+00,-7.03E-02
1.32E+02,2.87E+00,-7.59E-02
1.13E+02,2.88E+00,-8.29E-02
9.68E+01,2.88E+00,-8.73E-02
8.29E+01,2.89E+00,-9.32E-02
7.10E+01,2.90E+00,-9.91E-02
6.09E+01,2.91E+00,-1.07E-01
5.22E+01,2.92E+00,-1.13E-01
4.47E+01,2.93E+00,-1.21E-01
3.83E+01,2.94E+00,-1.29E-01
3.29E+01,2.95E+00,-1.37E-01
2.82E+01,2.96E+00,-1.46E-01
2.41E+01,2.98E+00,-1.55E-01
2.07E+01,2.99E+00,-1.66E-01
1.77E+01,3.00E+00,-1.76E-01
1.52E+01,3.02E+00,-1.90E-01
1.30E+01,3.03E+00,-2.02E-01
1.12E+01,3.05E+00,-2.16E-01
9.56E+00,3.07E+00,-2.31E-01
8.19E+00,3.09E+00,-2.48E-01
7.03E+00,3.11E+00,-2.65E-01
6.02E+00,3.13E+00,-2.86E-01
5.16E+00,3.15E+00,-3.06E-01
4.42E+00,3.19E+00,-3.29E-01
3.79E+00,3.22E+00,-3.59E-01
3.25E+00,3.25E+00,-3.78E-01
2.78E+00,3.29E+00,-4.11E-01
2.38E+00,3.33E+00,-4.35E-01
2.04E+00,3.39E+00,-4.58E-01
1.75E+00,3.45E+00,-4.92E-01
1.50E+00,3.50E+00,-5.14E-01
1.29E+00,3.56E+00,-5.25E-01
1.10E+00,3.64E+00,-5.39E-01
9.46E-01,3.71E+00,-5.51E-01
8.11E-01,3.78E+00,-5.49E-01
6.94E-01,3.86E+00,-5.40E-01
5.96E-01,3.93E+00,-5.18E-01
5.11E-01,3.99E+00,-5.00E-01
4.38E-01,4.05E+00,-4.73E-01
3.75E-01,4.11E+00,-4.39E-01
3.21E-01,4.15E+00,-4.02E-01
2.75E-01,4.20E+00,-3.68E-01
2.36E-01,4.23E+00,-3.33E-01
2.02E-01,4.26E+00,-3.00E-01
1.73E-01,4.28E+00,-2.68E-01
1.49E-01,4.30E+00,-2.37E-01
1.27E-01,4.31E+00,-2.10E-01
1.09E-01,4.32E+00,-1.87E-01
9.35E-02,4.33E+00,-1.64E-01
8.01E-02,4.34E+00,-1.45E-01
6.87E-02,4.35E+00,-1.27E-01
5.88E-02,4.36E+00,-1.13E-01
5.05E-02,4.36E+00,-9.96E-02
4.33E-02,4.37E+00,-8.76E-02
3.70E-02,4.37E+00,-7.61E-02
3.18E-02,4.37E+00,-6.73E-02
2.72E-02,4.37E+00,-5.93E-02
2.33E-02,4.38E+00,-5.25E-02
2.00E-02,4.38E+00,-4.56E-02

File: exp_data/BLF+A_pO2_60%_T600.csv
freq/Hz,Re(Z)/Ohm*cm^2,Im(Z)/Ohm*cm^2
1.00E+05,1.50E+00,1.78E-01
8.56E+04,1.51E+00,1.45E-01
7.33E+04,1.51E+00,1.27E-01
6.28E+04,1.51E+00,1.03E-01
5.37E+04,1.51E+00,8.52E-02
4.60E+04,1.52E+00,7.21E-02
3.94E+04,1.52E+00,6.09E-02
3.37E+04,1.52E+00,5.04E-02
2.89E+04,1.52E+00,4.31E-02
2.47E+04,1.52E+00,3.41E-02
2.12E+04,1.52E+00,2.83E-02
1.81E+04,1.53E+00,2.31E-02
1.55E+04,1.53E+00,1.86E-02
1.33E+04,1.53E+00,1.48E-02
1.14E+04,1.53E+00,1.17E-02
9.74E+03,1.53E+00,9.08E-03
8.34E+03,1.53E+00,6.33E-03
7.19E+03,1.53E+00,3.88E-03
6.13E+03,1.53E+00,7.87E-04
5.31E+03,1.53E+00,8.68E-05
4.49E+03,1.53E+00,-2.23E-03
3.85E+03,1.53E+00,-4.03E-03
3.29E+03,1.53E+00,-6.04E-03
2.82E+03,1.53E+00,-7.29E-03
2.41E+03,1.53E+00,-9.79E-03
2.06E+03,1.54E+00,-1.10E-02
1.77E+03,1.54E+00,-1.20E-02
1.51E+03,1.54E+00,-1.44E-02
1.30E+03,1.54E+00,-1.57E-02
1.11E+03,1.54E+00,-1.62E-02
9.49E+02,1.54E+00,-1.83E-02
8.13E+02,1.54E+00,-1.92E-02
6.96E+02,1.55E+00,-2.20E-02
5.96E+02,1.55E+00,-2.44E-02
5.10E+02,1.55E+00,-2.59E-02
4.37E+02,1.55E+00,-2.87E-02
3.74E+02,1.56E+00,-3.07E-02
3.21E+02,1.56E+00,-3.31E-02
2.74E+02,1.56E+00,-3.55E-02
2.35E+02,1.56E+00,-3.80E-02
2.01E+02,1.57E+00,-4.07E-02
1.72E+02,1.57E+00,-4.40E-02
1.48E+02,1.58E+00,-4.66E-02
1.26E+02,1.58E+00,-4.90E-02
1.08E+02,1.58E+00,-5.27E-02
9.25E+01,1.59E+00,-5.60E-02
7.92E+01,1.59E+00,-5.93E-02
6.79E+01,1.60E+00,-6.25E-02
5.81E+01,1.61E+00,-6.68E-02
4.98E+01,1.61E+00,-7.10E-02
4.26E+01,1.62E+00,-7.51E-02
3.65E+01,1.62E+00,-7.99E-02
3.12E+01,1.63E+00,-8.47E-02
2.67E+01,1.64E+00,-9.11E-02
2.29E+01,1.65E+00,-9.71E-02
1.96E+01,1.66E+00,-1.03E-01
1.68E+01,1.66E+00,-1.10E-01
1.44E+01,1.68E+00,-1.18E-01
1.23E+01,1.69E+00,-1.25E-01
1.05E+01,1.70E+00,-1.34E-01
9.02E+00,1.72E+00,-1.41E-01
7.72E+00,1.73E+00,-1.49E-01
6.61E+00,1.75E+00,-1.57E-01
5.66E+00,1.77E+00,-1.62E-01
4.85E+00,1.79E+00,-1.66E-01
4.15E+00,1.81E+00,-1.71E-01
3.55E+00,1.83E+00,-1.71E-01
3.04E+00,1.86E+00,-1.71E-01
2.60E+00,1.88E+00,-1.67E-01
2.23E+00,1.90E+00,-1.63E-01
1.91E+00,1.92E+00,-1.55E-01
1.63E+00,1.94E+00,-1.46E-01
1.40E+00,1.96E+00,-1.37E-01
1.20E+00,1.97E+00,-1.26E-01
1.03E+00,1.98E+00,-1.15E-01
8.78E-01,1.99E+00,-1.04E-01
7.52E-01,2.00E+00,-9.41E-02
6.44E-01,2.01E+00,-8.44E-02
5.51E-01,2.02E+00,-7.55E-02
4.73E-01,2.02E+00,-6.75E-02
4.04E-01,2.03E+00,-5.99E-02
3.46E-01,2.03E+00,-5.32E-02
2.96E-01,2.03E+00,-4.70E-02
2.54E-01,2.03E+00,-4.17E-02
2.17E-01,2.04E+00,-3.71E-02
1.86E-01,2.04E+00,-3.30E-02
1.59E-01,2.04E+00,-2.89E-02
1.36E-01,2.04E+00,-2.56E-02
1.17E-01,2.04E+00,-2.26E-02
9.99E-02,2.04E+00,-1.97E-02

File: exp_data/BLF+A_pO2_60%_T700.csv
freq/Hz,Re(Z)/Ohm*cm^2,Im(Z)/Ohm*cm^2
1.00E+05,6.30E-01,2.18E-01
8.56E+04,6.27E-01,1.87E-01
7.33E+04,6.25E-01,1.57E-01
6.28E+04,6.25E-01,1.34E-01
5.37E+04,6.25E-01,1.14E-01
4.60E+04,6.26E-01,9.62E-02
3.94E+04,6.25E-01,8.24E-02
3.37E+04,6.26E-01,6.95E-02
2.89E+04,6.26E-01,5.94E-02
2.47E+04,6.26E-01,5.01E-02
2.12E+04,6.27E-01,4.26E-02
1.81E+04,6.27E-01,3.59E-02
1.55E+04,6.27E-01,3.02E-02
1.33E+04,6.27E-01,2.53E-02
1.14E+04,6.27E-01,2.11E-02
9.74E+03,6.28E-01,1.73E-02
8.34E+03,6.28E-01,1.41E-02
7.19E+03,6.28E-01,1.13E-02
6.13E+03,6.29E-01,8.77E-03
5.31E+03,6.29E-01,6.56E-03
4.49E+03,6.29E-01,4.85E-03
3.85E+03,6.30E-01,2.63E-03
3.29E+03,6.30E-01,1.09E-03
2.82E+03,6.31E-01,-1.91E-04
2.41E+03,6.31E-01,-1.63E-03
2.06E+03,6.32E-01,-2.74E-03
1.77E+03,6.32E-01,-3.99E-03
1.51E+03,6.33E-01,-5.25E-03
1.30E+03,6.34E-01,-6.24E-03
1.11E+03,6.35E-01,-7.31E-03
9.49E+02,6.36E-01,-8.28E-03
8.13E+02,6.37E-01,-9.34E-03
6.96E+02,6.38E-01,-1.00E-02
5.96E+02,6.39E-01,-1.14E-02
5.10E+02,6.40E-01,-1.23E-02
4.37E+02,6.41E-01,-1.31E-02
3.74E+02,6.42E-01,-1.41E-02
3.21E+02,6.43E-01,-1.51E-02
2.74E+02,6.45E-01,-1.58E-02
2.35E+02,6.47E-01,-1.70E-02
2.01E+02,6.49E-01,-1.81E-02
1.72E+02,6.50E-01,-1.92E-02
1.48E+02,6.52E-01,-2.03E-02
1.26E+02,6.54E-01,-2.15E-02
1.08E+02,6.56E-01,-2.24E-02
9.25E+01,6.58E-01,-2.40E-02
7.92E+01,6.61E-01,-2.54E-02
6.79E+01,6.64E-01,-2.63E-02
5.81E+01,6.67E-01,-2.76E-02
4.98E+01,6.70E-01,-2.88E-02
4.26E+01,6.73E-01,-2.99E-02
3.65E+01,6.77E-01,-3.09E-02
3.12E+01,6.80E-01,-3.12E-02
2.67E+01,6.84E-01,-3.19E-02
2.29E+01,6.88E-01,-3.20E-02
1.96E+01,6.93E-01,-3.14E-02
1.68E+01,6.97E-01,-3.11E-02
1.44E+01,7.00E-01,-3.00E-02
1.23E+01,7.04E-01,-2.90E-02
1.05E+01,7.08E-01,-2.75E-02
9.02E+00,7.11E-01,-2.59E-02
7.72E+00,7.14E-01,-2.39E-02
6.61E+00,7.16E-01,-2.21E-02
5.66E+00,7.18E-01,-2.03E-02
4.85E+00,7.20E-01,-1.85E-02
4.15E+00,7.21E-01,-1.67E-02
3.55E+00,7.23E-01,-1.50E-02
3.04E+00,7.24E-01,-1.35E-02
2.60E+00,7.25E-01,-1.21E-02
2.23E+00,7.26E-01,-1.09E-02
1.91E+00,7.26E-01,-9.74E-03
1.63E+00,7.27E-01,-8.74E-03
1.40E+00,7.27E-01,-7.72E-03
1.20E+00,7.28E-01,-6.88E-03
1.03E+00,7.28E-01,-6.09E-03
8.78E-01,7.29E-01,-5.51E-03
7.52E-01,7.29E-01,-4.88E-03
6.44E-01,7.29E-01,-4.43E-03
5.51E-01,7.29E-01,-3.81E-03
4.73E-01,7.29E-01,-3.46E-03
4.04E-01,7.29E-01,-3.06E-03
3.46E-01,7.30E-01,-2.66E-03
2.96E-01,7.29E-01,-2.35E-03
2.54E-01,7.30E-01,-2.14E-03
2.17E-01,7.30E-01,-1.82E-03
1.86E-01,7.29E-01,-1.59E-03
1.59E-01,7.30E-01,-1.31E-03
1.36E-01,7.30E-01,-1.18E-03
1.17E-01,7.30E-01,-1.08E-03
9.99E-02,7.29E-01,-8.99E-04
